Repository: Shan-Zhu/Cap2SSA

This GitHub repository contains the data and sample code for "Decoding intrinsic features of carbons from their capacitive performance". 
CaptoSSA-database-withDOI.csv file contains the data with file DOIs;
CaptoSSA-database-noDOI.csv file is the database directly used for machine learning analysis;
Cap2SSA_ML.py is the code for preliminary screening of various algorithm effects;
Cap2SSA_optimized_GBR.py is the code for finding optimized parameters for GBR;
GBR-searchPara.py is the code for parsing the database using the optimized parameters for GBR.

File: CaptoSSA-database-withDOI.csv (part 2 of 4)
DOI,Year,Materials Name,Electrolyte,E-type,Voltage (V),Specific surface area (m2/g),IDIG,N-doped (at%),O-doped (at%),Current density (A/g),Capacitance (F/g)
10.1039/c4ta01465k,2014,HPCT-4,KOH,3,0.9,3253,0.86,0.9,7.1,4,260
10.1039/c4ta01465k,2014,CT,KOH,3,0.9,312,0.78,1.2,5.6,5,60
10.1039/c4ta01465k,2014,HPCT-1,KOH,3,0.9,1588,0.84,5.3,9.3,5,142
10.1039/c4ta01465k,2014,HPCT-2,KOH,3,0.9,2665,0.81,1.1,10.9,5,191
10.1039/c4ta01465k,2014,HPCT-3,KOH,3,0.9,2856,0.83,2.2,11.1,5,229
10.1039/c4ta01465k,2014,HPCT-4,KOH,3,0.9,3253,0.86,0.9,7.1,5,253
10.1039/c4ta01465k,2014,CT,KOH,3,0.9,312,0.78,1.2,5.6,6,55
10.1039/c4ta01465k,2014,HPCT-1,KOH,3,0.9,1588,0.84,5.3,9.3,6,134
10.1039/c4ta01465k,2014,HPCT-2,KOH,3,0.9,2665,0.81,1.1,10.9,6,183
10.1039/c4ta01465k,2014,HPCT-3,KOH,3,0.9,2856,0.83,2.2,11.1,6,213
10.1039/c4ta01465k,2014,HPCT-4,KOH,3,0.9,3253,0.86,0.9,7.1,6,244
10.1039/c4ta01465k,2014,CT,KOH,3,0.9,312,0.78,1.2,5.6,7,49
10.1039/c4ta01465k,2014,HPCT-1,KOH,3,0.9,1588,0.84,5.3,9.3,7,123
10.1039/c4ta01465k,2014,HPCT-2,KOH,3,0.9,2665,0.81,1.1,10.9,7,181
10.1039/c4ta01465k,2014,HPCT-3,KOH,3,0.9,2856,0.83,2.2,11.1,7,203
10.1039/c4ta01465k,2014,HPCT-4,KOH,3,0.9,3253,0.86,0.9,7.1,7,236
10.1039/c4ta01465k,2014,CT,KOH,3,0.9,312,0.78,1.2,5.6,8,47
10.1039/c4ta01465k,2014,HPCT-1,KOH,3,0.9,1588,0.84,5.3,9.3,8,115
10.1039/c4ta01465k,2014,HPCT-2,KOH,3,0.9,2665,0.81,1.1,10.9,8,171
10.1039/c4ta01465k,2014,HPCT-3,KOH,3,0.9,2856,0.83,2.2,11.1,8,193
10.1039/c4ta01465k,2014,HPCT-4,KOH,3,0.9,3253,0.86,0.9,7.1,8,227
10.1039/c4ta01465k,2014,CT,KOH,3,0.9,312,0.78,1.2,5.6,9,44
10.1039/c4ta01465k,2014,HPCT-1,KOH,3,0.9,1588,0.84,5.3,9.3,9,106
10.1039/c4ta01465k,2014,HPCT-2,KOH,3,0.9,2665,0.81,1.1,10.9,9,166
10.1039/c4ta01465k,2014,HPCT-3,KOH,3,0.9,2856,0.83,2.2,11.1,9,183
10.1039/c4ta01465k,2014,HPCT-4,KOH,3,0.9,3253,0.86,0.9,7.1,9,224
10.1039/c4ta01465k,2014,CT,KOH,3,0.9,312,0.78,1.2,5.6,10,39
10.1039/c4ta01465k,2014,HPCT-1,KOH,3,0.9,1588,0.84,5.3,9.3,10,100
10.1039/c4ta01465k,2014,HPCT-2,KOH,3,0.9,2665,0.81,1.1,10.9,10,161
10.1039/c4ta01465k,2014,HPCT-3,KOH,3,0.9,2856,0.83,2.2,11.1,10,173
10.1039/c4ta01465k,2014,HPCT-4,KOH,3,0.9,3253,0.86,0.9,7.1,10,218
10.1039/c4ta00936c,2014,,H2SO4,2,1,342,1.22,0.54,1.8,0.1,10.6
10.1039/c4ta00936c,2014,,KOH,2,1,342,1.22,0.54,1.8,0.1,22.2
10.1039/c4ta00936c,2014,,H2SO4,2,1,341,1.03,1.02,2.85,0.1,29.6
10.1039/c4ta00936c,2014,,KOH,2,1,341,1.03,1.02,2.85,0.1,29.7
10.1039/c4ta00936c,2014,,H2SO4,2,1,343,1.38,0,1.54,0.1,2.59
10.1039/c4ta00936c,2014,,KOH,2,1,343,1.38,0,1.54,0.1,7.86
10.1039/c4ta00936c,2014,,KOH,2,1,301,1.25,0,3.67,0.1,19.9
10.1039/c4ta00936c,2014,,H2SO4,2,1,301,1.25,0,3.67,0.1,34.6
10.1039/c4ta00475b,2014,z950,KOH,3,1,406,0.926,0,0,0.2,198
10.1039/c4ta00475b,2014,l750,KOH,3,1,455,0.98,0,0,0.2,127.6
10.1039/c4ta00475b,2014,e950,KOH,3,1,515,0.926,0,0,0.2,144.8
10.1039/c4ta00475b,2014,f950,KOH,3,1,566,0.926,0,0,0.2,99.2
10.1039/c4ta00475b,2014,g950,KOH,3,1,640,0.952,0,0,0.2,182
10.1039/c4ta00475b,2014,l850,KOH,3,1,686,0.934,0,0,0.2,200.72
10.1039/c4ta00475b,2014,l950,KOH,3,1,783,0.926,0,0,0.2,226.2
10.1039/c4ta00475b,2014,l950,KOH,3,1,783,0.926,0,0,10,178
10.1039/c4ta00475b,2014,l1000,KOH,3,1,799,0.877,0,0,0.2,135.4
10.1039/c4ra13720e,2015,MOC/GA,KOH,3,1,715,1.47,0,0,0.05,177
10.1039/c4ra13720e,2015,GA,KOH,3,1,220,1.43,0,0,0.05,99
10.1039/c4ra11028e,2015,KS-1.25,KOH,2,1.3,1642,0.74,0,0,0.2,234
10.1039/c4ra11028e,2015,KS-5,KOH,2,1.3,2094,1.11,0,0,0.2,224
10.1039/c4ra11028e,2015,KS-2.5,KOH,2,1.3,2823,0.76,0,0,0.2,316
10.1039/c4ra11028e,2015,KS-1.25,KOH,2,1.3,1642,0.74,0,0,1,188
10.1039/c4ra11028e,2015,KS-5,KOH,2,1.3,2094,1.11,0,0,1,167
10.1039/c4ra11028e,2015,KS-2.5,KOH,2,1.3,2823,0.76,0,0,1,218
10.1039/c4ra11028e,2015,KS-1.25,KOH,2,1.3,1642,0.74,0,0,2,178
10.1039/c4ra11028e,2015,KS-5,KOH,2,1.3,2094,1.11,0,0,2,148
10.1039/c4ra11028e,2015,KS-2.5,KOH,2,1.3,2823,0.76,0,0,2,195
10.1039/c4ra11028e,2015,KS-1.25,KOH,2,1.3,1642,0.74,0,0,5,164
10.1039/c4ra11028e,2015,KS-5,KOH,2,1.3,2094,1.11,0,0,5,139
10.1039/c4ra11028e,2015,KS-2.5,KOH,2,1.3,2823,0.76,0,0,5,186
10.1039/c4ra11028e,2015,KS-1.25,KOH,2,1.3,1642,0.74,0,0,10,139
10.1039/c4ra11028e,2015,KS-5,KOH,2,1.3,2094,1.11,0,0,10,124
10.1039/c4ra11028e,2015,KS-2.5,KOH,2,1.3,2823,0.76,0,0,10,184
10.1039/c4ra11028e,2015,KS-1.25,KOH,2,1.3,1642,0.74,0,0,20,124
10.1039/c4ra11028e,2015,KS-5,KOH,2,1.3,2094,1.11,0,0,20,92
10.1039/c4ra11028e,2015,KS-2.5,KOH,2,1.3,2823,0.76,0,0,20,182
10.1039/c4ra08519a,2014,CRGO-10,KOH,3,1,124.5,0.81,0,10.1,1,112
10.1039/c4ra08519a,2014,CRGO-30,KOH,3,1,427.3,1.12,0,8.19,1,143
10.1039/c4ra08519a,2014,CRGO-60,KOH,3,1,1218.5,1.73,0,9.25,1,291
10.1039/c4ra08519a,2014,CRGO-60,KOH,3,1,1218.5,1.73,0,9.25,1.5,287
10.1039/c4ra08519a,2014,CRGO-60,KOH,3,1,1218.5,1.73,0,9.25,2,278
10.1039/c4ra08519a,2014,CRGO-60,KOH,3,1,1218.5,1.73,0,9.25,3,265
10.1039/c4ra08519a,2014,CRGO-60,KOH,3,1,1218.5,1.73,0,9.25,5,259
10.1039/c4ra08519a,2014,CRGO-60,KOH,3,1,1218.5,1.73,0,9.25,10,246
10.1039/c4ra08519a,2014,CRGO-60,KOH,3,1,1218.5,1.73,0,9.25,20,220
10.1039/c4ra08519a,2014,CRGO-60,KOH,3,1,1218.5,1.73,0,9.25,30,214
10.1039/c3ta15245f,2014,A-CNT,EMIMBF4,2,3.5,2005.9,1.12,0.1,6.27,1,140
10.1039/c3ta15245f,2014,A-CNT,EMIMBF4,2,3.5,2005.9,1.12,0.1,6.27,2,138
10.1039/c3ta15245f,2014,A-CNT,EMIMBF4,2,3.5,2005.9,1.12,0.1,6.27,3,136
10.1039/c3ta15245f,2014,A-CNT,EMIMBF4,2,3.5,2005.9,1.12,0.1,6.27,5,134
10.1039/c3ta15245f,2014,A-CNT,EMIMBF4,2,3.5,2005.9,1.12,0.1,6.27,10,131
10.1039/c3ta15245f,2014,A-CNT,EMIMBF4,2,3.5,2005.9,1.12,0.1,6.27,20,122
10.1039/c3ta15245f,2014,A-CNT,EMIMBF4,2,3.5,2005.9,1.12,0.1,6.27,30,116
10.1039/c3ta15245f,2014,A-CNT,EMIMBF4,2,3.5,2005.9,1.12,0.1,6.27,40,111
10.1039/c3ta15245f,2014,A-CNT,EMIMBF4,2,3.5,2005.9,1.12,0.1,6.27,50,106
10.1039/c3ta15245f,2014,A-CNT,H2SO4,3,1,2005.9,1.12,0.1,6.27,1,319
10.1039/c3ta15245f,2014,CNT,H2SO4,3,1,379.9,1.15,1.53,1.6,1,227
10.1039/c3ta15245f,2014,A-CNT,H2SO4,3,1,2005.9,1.12,0.1,6.27,2,290
10.1039/c3ta15245f,2014,CNT,H2SO4,3,1,379.9,1.15,1.53,1.6,2,215
10.1039/c3ta15245f,2014,A-CNT,H2SO4,3,1,2005.9,1.12,0.1,6.27,3,250
10.1039/c3ta15245f,2014,CNT,H2SO4,3,1,379.9,1.15,1.53,1.6,3,205
10.1039/c3ta15245f,2014,A-CNT,H2SO4,3,1,2005.9,1.12,0.1,6.27,5,225
10.1039/c3ta15245f,2014,CNT,H2SO4,3,1,379.9,1.15,1.53,1.6,5,146
10.1039/c3ta15245f,2014,A-CNT,H2SO4,3,1,2005.9,1.12,0.1,6.27,10,199
10.1039/c3ta15245f,2014,CNT,H2SO4,3,1,379.9,1.15,1.53,1.6,10,114
10.1039/c3ta15245f,2014,A-CNT,H2SO4,3,1,2005.9,1.12,0.1,6.27,20,169
10.1039/c3ta15245f,2014,CNT,H2SO4,3,1,379.9,1.15,1.53,1.6,20,97
10.1039/c3ta15245f,2014,A-CNT,H2SO4,3,1,2005.9,1.12,0.1,6.27,30,154
10.1039/c3ta15245f,2014,CNT,H2SO4,3,1,379.9,1.15,1.53,1.6,30,89
10.1039/c3ta15245f,2014,A-CNT,H2SO4,2,1,2005.9,1.12,0.1,6.27,1,145
10.1039/c3ta15245f,2014,A-CNT,H2SO4,2,1,2005.9,1.12,0.1,6.27,2,143
10.1039/c3ta15245f,2014,A-CNT,H2SO4,2,1,2005.9,1.12,0.1,6.27,3,141
10.1039/c3ta15245f,2014,A-CNT,H2SO4,2,1,2005.9,1.12,0.1,6.27,5,138
10.1039/c3ta15245f,2014,A-CNT,H2SO4,2,1,2005.9,1.12,0.1,6.27,10,135
10.1039/c3ta15245f,2014,A-CNT,H2SO4,2,1,2005.9,1.12,0.1,6.27,20,131
10.1039/c3ta15245f,2014,A-CNT,H2SO4,2,1,2005.9,1.12,0.1,6.27,30,125
10.1039/c3ta12722b,2013,,Na2SO4,3,1,1130,1.18,0,0,0.9,132
10.1039/c3ta12722b,2013,,Na2SO4,3,1,1130,1.18,0,0,2.3,113.7
10.1039/c3ta12722b,2013,,Na2SO4,3,1,1130,1.18,0,0,4.5,104.7
10.1039/c3ta12722b,2013,,Na2SO4,3,1,1130,1.18,0,0,9,90.7
10.1039/c3ta12722b,2013,,Na2SO4,3,1,1130,1.18,0,0,23,74.7
10.1039/c3ta12722b,2013,,Na2SO4,3,1,1130,1.18,0,0,45,54.8
10.1039/c3ra46037a,2014,S1,KOH,2,0.9,552,2.64,0,0,0.1,140
10.1039/c3ra46037a,2014,S1,KOH,2,0.9,552,2.64,0,0,0.5,132
10.1039/c3ra46037a,2014,S1,KOH,2,0.9,552,2.64,0,0,1,123
10.1039/c3ra46037a,2014,S1,KOH,2,0.9,552,2.64,0,0,5,87.5
10.1039/c3ra46037a,2014,S2,KOH,2,0.9,1616,4.54,0,0,0.1,220
10.1039/c3ra46037a,2014,S2,KOH,2,0.9,1616,4.54,0,0,0.5,109
10.1039/c3ra46037a,2014,S2,KOH,2,0.9,1616,4.54,0,0,1,68
10.1039/c3ra46037a,2014,S2,KOH,2,0.9,1616,4.54,0,0,5,44
10.1039/c3ra46037a,2014,S3,KOH,2,0.9,2490,0.55,0,0,0.1,283
10.1039/c3ra46037a,2014,S3,KOH,2,0.9,2490,0.55,0,0,0.5,264
10.1039/c3ra46037a,2014,S3,KOH,2,0.9,2490,0.55,0,0,1,184
10.1039/c3ra46037a,2014,S3,KOH,2,0.9,2490,0.55,0,0,5,172
10.1039/c3ee43979h,2014,HFAC-1,KOH,3,1,521,1,7.3,10.7,0.25,227
10.1039/c3ee43979h,2014,HFAC-2,KOH,3,1,1217.1,1,6.3,15.2,0.25,525
10.1039/c3ee43979h,2014,HFAC-3,KOH,3,1,1405.6,1,4.2,13.6,0.25,409
10.1039/c3ee43979h,2014,HFAC-1,H2SO4,3,1,521,1,7.3,10.7,0.25,273
10.1039/c3ee43979h,2014,HFAC-2,H2SO4,3,1,1217.1,1,6.3,15.2,0.25,556
10.1039/c3ee43979h,2014,HFAC-3,H2SO4,3,1,1405.6,1,4.2,13.6,0.25,420
10.1039/c3ee43979h,2014,HFAC-1,KOH,3,1,521,1,7.3,10.7,0.5,213
10.1039/c3ee43979h,2014,HFAC-2,KOH,3,1,1217.1,1,6.3,15.2,0.5,464
10.1039/c3ee43979h,2014,HFAC-3,KOH,3,1,1405.6,1,4.2,13.6,0.5,381
10.1039/c3ee43979h,2014,HFAC-1,H2SO4,3,1,521,1,7.3,10.7,0.5,252
10.1039/c3ee43979h,2014,HFAC-2,H2SO4,3,1,1217.1,1,6.3,15.2,0.5,494
10.1039/c3ee43979h,2014,HFAC-3,H2SO4,3,1,1405.6,1,4.2,13.6,0.5,387
10.1039/c3ee43979h,2014,HFAC-1,KOH,3,1,521,1,7.3,10.7,1,198
10.1039/c3ee43979h,2014,HFAC-2,KOH,3,1,1217.1,1,6.3,15.2,1,432
10.1039/c3ee43979h,2014,HFAC-3,KOH,3,1,1405.6,1,4.2,13.6,1,339
10.1039/c3ee43979h,2014,HFAC-1,H2SO4,3,1,521,1,7.3,10.7,1,228
10.1039/c3ee43979h,2014,HFAC-2,H2SO4,3,1,1217.1,1,6.3,15.2,1,459
10.1039/c3ee43979h,2014,HFAC-3,H2SO4,3,1,1405.6,1,4.2,13.6,1,355
10.1039/c3ee43979h,2014,HFAC-1,KOH,3,1,521,1,7.3,10.7,2,185
10.1039/c3ee43979h,2014,HFAC-2,KOH,3,1,1217.1,1,6.3,15.2,2,399
10.1039/c3ee43979h,2014,HFAC-3,KOH,3,1,1405.6,1,4.2,13.6,2,301
10.1039/c3ee43979h,2014,HFAC-1,H2SO4,3,1,521,1,7.3,10.7,2,207
10.1039/c3ee43979h,2014,HFAC-2,H2SO4,3,1,1217.1,1,6.3,15.2,2,413
10.1039/c3ee43979h,2014,HFAC-3,H2SO4,3,1,1405.6,1,4.2,13.6,2,323
10.1039/c3ee43979h,2014,HFAC-1,KOH,3,1,521,1,7.3,10.7,4,171
10.1039/c3ee43979h,2014,HFAC-2,KOH,3,1,1217.1,1,6.3,15.2,4,370
10.1039/c3ee43979h,2014,HFAC-3,KOH,3,1,1405.6,1,4.2,13.6,4,375
10.1039/c3ee43979h,2014,HFAC-1,H2SO4,3,1,521,1,7.3,10.7,4,192
10.1039/c3ee43979h,2014,HFAC-2,H2SO4,3,1,1217.1,1,6.3,15.2,4,377
10.1039/c3ee43979h,2014,HFAC-3,H2SO4,3,1,1405.6,1,4.2,13.6,4,297
10.1039/c3ee43979h,2014,HFAC-1,KOH,3,1,521,1,7.3,10.7,6,163
10.1039/c3ee43979h,2014,HFAC-2,KOH,3,1,1217.1,1,6.3,15.2,6,357
10.1039/c3ee43979h,2014,HFAC-3,KOH,3,1,1405.6,1,4.2,13.6,6,260
10.1039/c3ee43979h,2014,HFAC-1,H2SO4,3,1,521,1,7.3,10.7,6,186
10.1039/c3ee43979h,2014,HFAC-2,H2SO4,3,1,1217.1,1,6.3,15.2,6,358
10.1039/c3ee43979h,2014,HFAC-3,H2SO4,3,1,1405.6,1,4.2,13.6,6,285
10.1039/c3ee43979h,2014,HFAC-1,KOH,3,1,521,1,7.3,10.7,8,159
10.1039/c3ee43979h,2014,HFAC-2,KOH,3,1,1217.1,1,6.3,15.2,8,343
10.1039/c3ee43979h,2014,HFAC-3,KOH,3,1,1405.6,1,4.2,13.6,8,252
10.1039/c3ee43979h,2014,HFAC-1,H2SO4,3,1,521,1,7.3,10.7,8,180
10.1039/c3ee43979h,2014,HFAC-2,H2SO4,3,1,1217.1,1,6.3,15.2,8,343
10.1039/c3ee43979h,2014,HFAC-3,H2SO4,3,1,1405.6,1,4.2,13.6,8,282
10.1039/c3ee43979h,2014,HFAC-1,KOH,3,1,521,1,7.3,10.7,10,154
10.1039/c3ee43979h,2014,HFAC-2,KOH,3,1,1217.1,1,6.3,15.2,10,337
10.1039/c3ee43979h,2014,HFAC-3,KOH,3,1,1405.6,1,4.2,13.6,10,251
10.1039/c3ee43979h,2014,HFAC-1,H2SO4,3,1,521,1,7.3,10.7,10,178
10.1039/c3ee43979h,2014,HFAC-2,H2SO4,3,1,1217.1,1,6.3,15.2,10,345
10.1039/c3ee43979h,2014,HFAC-3,H2SO4,3,1,1405.6,1,4.2,13.6,10,273
10.1039/c3ee43979h,2014,HFAC-1,KOH,3,1,521,1,7.3,10.7,15,147
10.1039/c3ee43979h,2014,HFAC-2,KOH,3,1,1217.1,1,6.3,15.2,15,329
10.1039/c3ee43979h,2014,HFAC-3,KOH,3,1,1405.6,1,4.2,13.6,15,243
10.1039/c3ee43979h,2014,HFAC-1,H2SO4,3,1,521,1,7.3,10.7,15,167
10.1039/c3ee43979h,2014,HFAC-2,H2SO4,3,1,1217.1,1,6.3,15.2,15,331
10.1039/c3ee43979h,2014,HFAC-3,H2SO4,3,1,1405.6,1,4.2,13.6,15,260
10.1039/c3ee43979h,2014,HFAC-1,KOH,3,1,521,1,7.3,10.7,20,143
10.1039/c3ee43979h,2014,HFAC-2,KOH,3,1,1217.1,1,6.3,15.2,20,316
10.1039/c3ee43979h,2014,HFAC-3,KOH,3,1,1405.6,1,4.2,13.6,20,230
10.1039/c3ee43979h,2014,HFAC-1,H2SO4,3,1,521,1,7.3,10.7,20,161
10.1039/c3ee43979h,2014,HFAC-2,H2SO4,3,1,1217.1,1,6.3,15.2,20,317
10.1039/c3ee43979h,2014,HFAC-3,H2SO4,3,1,1405.6,1,4.2,13.6,20,251
10.1039/c3ee43979h,2014,HFAC-1,KOH,3,1,521,1,7.3,10.7,25,138
10.1039/c3ee43979h,2014,HFAC-2,KOH,3,1,1217.1,1,6.3,15.2,25,310
10.1039/c3ee43979h,2014,HFAC-3,KOH,3,1,1405.6,1,4.2,13.6,25,224
10.1039/c3ee43979h,2014,HFAC-1,H2SO4,3,1,521,1,7.3,10.7,25,163
10.1039/c3ee43979h,2014,HFAC-2,H2SO4,3,1,1217.1,1,6.3,15.2,25,306
10.1039/c3ee43979h,2014,HFAC-3,H2SO4,3,1,1405.6,1,4.2,13.6,25,243
10.1039/c3ee43979h,2014,HFAC-1,KOH,3,1,521,1,7.3,10.7,30,136
10.1039/c3ee43979h,2014,HFAC-2,KOH,3,1,1217.1,1,6.3,15.2,30,300
10.1039/c3ee43979h,2014,HFAC-3,KOH,3,1,1405.6,1,4.2,13.6,30,221
10.1039/c3ee43979h,2014,HFAC-1,H2SO4,3,1,521,1,7.3,10.7,30,154
10.1039/c3ee43979h,2014,HFAC-2,H2SO4,3,1,1217.1,1,6.3,15.2,30,298
10.1039/c3ee43979h,2014,HFAC-3,H2SO4,3,1,1405.6,1,4.2,13.6,30,237
10.1039/c3ee43979h,2014,AC,KOH,3,1,1840.3,1,0,4.5,0.25,182
10.1039/c3ee43979h,2014,AC,H2SO4,3,1,1840.3,1,0,4.5,0.25,180
10.1039/c3ee43979h,2014,AC,KOH,3,1,1840.3,1,0,4.5,0.5,161
10.1039/c3ee43979h,2014,AC,H2SO4,3,1,1840.3,1,0,4.5,0.5,167
10.1039/c3ee43979h,2014,AC,KOH,3,1,1840.3,1,0,4.5,1,152
10.1039/c3ee43979h,2014,AC,H2SO4,3,1,1840.3,1,0,4.5,1,164
10.1039/c3ee43979h,2014,AC,KOH,3,1,1840.3,1,0,4.5,2,151
10.1039/c3ee43979h,2014,AC,H2SO4,3,1,1840.3,1,0,4.5,2,152
10.1039/c3ee43979h,2014,AC,KOH,3,1,1840.3,1,0,4.5,4,138
10.1039/c3ee43979h,2014,AC,H2SO4,3,1,1840.3,1,0,4.5,4,144
10.1039/c3ee43979h,2014,AC,KOH,3,1,1840.3,1,0,4.5,6,137
10.1039/c3ee43979h,2014,AC,H2SO4,3,1,1840.3,1,0,4.5,6,143
10.1039/c3ee43979h,2014,AC,KOH,3,1,1840.3,1,0,4.5,8,131
10.1039/c3ee43979h,2014,AC,H2SO4,3,1,1840.3,1,0,4.5,8,137
10.1039/c3ee43979h,2014,AC,KOH,3,1,1840.3,1,0,4.5,10,129
10.1039/c3ee43979h,2014,AC,H2SO4,3,1,1840.3,1,0,4.5,10,133
10.1039/c3ee43979h,2014,AC,KOH,3,1,1840.3,1,0,4.5,15,119
10.1039/c3ee43979h,2014,AC,H2SO4,3,1,1840.3,1,0,4.5,15,130
10.1039/c3ee43979h,2014,AC,KOH,3,1,1840.3,1,0,4.5,20,114
10.1039/c3ee43979h,2014,AC,H2SO4,3,1,1840.3,1,0,4.5,20,123
10.1039/c3ee43979h,2014,AC,KOH,3,1,1840.3,1,0,4.5,25,105
10.1039/c3ee43979h,2014,AC,H2SO4,3,1,1840.3,1,0,4.5,25,118
10.1039/c3ee43979h,2014,AC,KOH,3,1,1840.3,1,0,4.5,30,104
10.1039/c3ee43979h,2014,AC,H2SO4,3,1,1840.3,1,0,4.5,30,114
10.1039/c3cc44175j,2013,,KOH,3,0.8,854,1,6.7,4.1,1,131
10.1038/srep40259,2017,ACMCNT-7,H2SO4,3,1,613.8,2.38,9,6.3,0.1,216
10.1038/srep40259,2017,ACM-1,H2SO4,3,1,4.7,3.91,17.2,3.6,0.1,10
10.1038/srep40259,2017,ACMCNT-6,H2SO4,3,1,8.5,2.69,15.8,3.2,0.1,58
10.1038/srep40259,2017,ACM-4,H2SO4,3,1,187.5,3.32,9.2,2.4,0.1,75.6
10.1038/srep40259,2017,ACM-5,H2SO4,3,1,551.2,3.36,3.1,3.2,0.1,184
10.1038/srep31555,2016,N-RGO,KOH,3,1,190.38,1,3.2,11.3,1,290
10.1038/srep31555,2016,N-RGO-GS,KOH,3,1,171.56,0.5,2.9,6.4,1,270
10.1038/srep31555,2016,N-RGO,KOH,3,1,190.38,1,3.2,11.3,3,250
10.1038/srep31555,2016,N-RGO-GS,KOH,3,1,171.56,0.5,2.9,6.4,3,258
10.1038/srep31555,2016,N-RGO,KOH,3,1,190.38,1,3.2,11.3,5,227
10.1038/srep31555,2016,N-RGO-GS,KOH,3,1,171.56,0.5,2.9,6.4,5,245
10.1038/srep31555,2016,N-RGO,KOH,3,1,190.38,1,3.2,11.3,10,195
10.1038/srep31555,2016,N-RGO-GS,KOH,3,1,171.56,0.5,2.9,6.4,10,229
10.1038/srep31555,2016,N-RGO,KOH,3,1,190.38,1,3.2,11.3,15,178
10.1038/srep31555,2016,N-RGO-GS,KOH,3,1,171.56,0.5,2.9,6.4,15,215
10.1038/srep31555,2016,N-RGO,KOH,3,1,190.38,1,3.2,11.3,20,166
10.1038/srep31555,2016,N-RGO-GS,KOH,3,1,171.56,0.5,2.9,6.4,20,212
10.1038/ncomms9503,2015,CM-NF,KOH,3,1,1.4,0.88,8.76,4.24,0.1,189
10.1038/ncomms9503,2015,,H2SO4,3,1,1.4,0.88,8.76,4.24,0.1,270
10.1021/nn901825y,2010,700,TEABF4,2,2,2250,2.45,0,0,0.48,160.4
10.1021/nn901825y,2010,700,TEABF4,2,2,2250,2.45,0,0,1.7,152.5
10.1021/nn901825y,2010,700,TEABF4,2,2,2250,2.45,0,0,3.5,150
10.1021/nn901825y,2010,700,TEABF4,2,2,2250,2.45,0,0,8.6,149
10.1021/nn901825y,2010,700,TEABF4,2,2,2250,2.45,0,0,17,148
10.1021/nn901825y,2010,800,TEABF4,2,2,2430,2.26,0,0,0.48,129.4
10.1021/nn901825y,2010,800,TEABF4,2,2,2430,2.26,0,0,0.78,127.6
10.1021/nn901825y,2010,800,TEABF4,2,2,2430,2.26,0,0,1.56,126.5
10.1021/nn901825y,2010,800,TEABF4,2,2,2430,2.26,0,0,4,125.4
10.1021/nn901825y,2010,800,TEABF4,2,2,2430,2.26,0,0,7.9,125
10.1021/nn901825y,2010,900,TEABF4,2,2,2420,2,0,0,0.48,149.2
10.1021/nn901825y,2010,900,TEABF4,2,2,2420,2,0,0,1.1,147.2
10.1021/nn901825y,2010,900,TEABF4,2,2,2420,2,0,0,2.3,143
10.1021/nn901825y,2010,900,TEABF4,2,2,2420,2,0,0,5.9,139
10.1021/nn901825y,2010,900,TEABF4,2,2,2420,2,0,0,11.6,137.5
10.1021/am502604u,2014,,KOH,2,0.9,263,1.03,0,0,0.325,202
10.1021/am502604u,2014,,KOH,2,0.9,263,1.03,0,0,0.65,173.6
10.1021/am502604u,2014,,KOH,2,0.9,263,1.03,0,0,3.25,140.8
10.1021/am502604u,2014,,KOH,2,0.9,263,1.03,0,0,6.5,122.2
10.1021/am502604u,2014,,KOH,2,0.9,263,1.03,0,0,32.5,103
10.1021/am502604u,2014,,KOH,2,0.9,263,1.03,0,0,65,96.7
10.1021/am4028235,2013,GNS,H2SO4,3,0.8,682,1.62,0,10.75,0.2,100
10.1021/am4028235,2013,aGNS,H2SO4,3,0.8,1383,1.3,0,9,0.2,160
10.1021/am4028235,2013,GNS,H2SO4,3,0.8,682,1.62,0,10.75,0.5,97
10.1021/am4028235,2013,aGNS,H2SO4,3,0.8,1383,1.3,0,9,0.5,158
10.1021/am4028235,2013,GNS,H2SO4,3,0.8,682,1.62,0,10.75,1,94
10.1021/am4028235,2013,aGNS,H2SO4,3,0.8,1383,1.3,0,9,1,155
10.1021/am4028235,2013,GNS,H2SO4,3,0.8,682,1.62,0,10.75,2,90
10.1021/am4028235,2013,aGNS,H2SO4,3,0.8,1383,1.3,0,9,2,152
10.1021/am4028235,2013,GNS,H2SO4,3,0.8,682,1.62,0,10.75,5,85
10.1021/am4028235,2013,aGNS,H2SO4,3,0.8,1383,1.3,0,9,5,144
10.1021/am4028235,2013,GNS,H2SO4,3,0.8,682,1.62,0,10.75,10,81
10.1021/am4028235,2013,aGNS,H2SO4,3,0.8,1383,1.3,0,9,10,139
10.1021/am4028235,2013,GNS,H2SO4,3,0.8,682,1.62,0,10.75,20,77
10.1021/am4028235,2013,aGNS,H2SO4,3,0.8,1383,1.3,0,9,20,135
10.1021/acssuschemeng.7b00058,2017,SC-1:0.25,pure emitfsi,2,3.4,1230,2.38,0,8,1,125
10.1021/acssuschemeng.7b00058,2017,SC-1:0.25,pure emitfsi,2,3.4,1230,2.38,0,8,2,104
10.1021/acssuschemeng.7b00058,2017,SC-1:0.25,pure emitfsi,2,3.4,1230,2.38,0,8,4,83
10.1021/acssuschemeng.7b00058,2017,SC-1:0.25,pure emitfsi,2,3.4,1230,2.38,0,8,6,70
10.1021/acssuschemeng.7b00058,2017,SC-1:0.25,pure emitfsi,2,3.4,1230,2.38,0,8,8,60
10.1021/acssuschemeng.7b00058,2017,SC-1:0.5,pure emitfsi,2,3.4,1263,1.97,0,8,1,125
10.1021/acssuschemeng.7b00058,2017,SC-1:0.5,pure emitfsi,2,3.4,1263,1.97,0,8,2,104
10.1021/acssuschemeng.7b00058,2017,SC-1:0.5,pure emitfsi,2,3.4,1263,1.97,0,8,4,87
10.1021/acssuschemeng.7b00058,2017,SC-1:0.5,pure emitfsi,2,3.4,1263,1.97,0,8,6,76
10.1021/acssuschemeng.7b00058,2017,SC-1:0.5,pure emitfsi,2,3.4,1263,1.97,0,8,8,71
10.1021/acssuschemeng.7b00058,2017,SC-1:0.5,pure emitfsi,2,3.4,1263,1.97,0,8,10,64
10.1021/acssuschemeng.7b00058,2017,SC-1:1,pure emitfsi,2,3.4,1886,2,0,8,1,231
10.1021/acssuschemeng.7b00058,2017,SC-1:1,pure emitfsi,2,3.4,1886,2,0,8,2,226
10.1021/acssuschemeng.7b00058,2017,SC-1:1,pure emitfsi,2,3.4,1886,2,0,8,4,218
10.1021/acssuschemeng.7b00058,2017,SC-1:1,pure emitfsi,2,3.4,1886,2,0,8,6,214
10.1021/acssuschemeng.7b00058,2017,SC-1:1,pure emitfsi,2,3.4,1886,2,0,8,8,209
10.1021/acssuschemeng.7b00058,2017,SC-1:1,pure emitfsi,2,3.4,1886,2,0,8,10,203
10.1021/acssuschemeng.7b00058,2017,pure lignin,pure emitfsi,2,3.4,1089,2.21,0,7,1,135
10.1021/acssuschemeng.7b00058,2017,pure lignin,pure emitfsi,2,3.4,1089,2.21,0,7,2,122
10.1021/acssuschemeng.7b00058,2017,pure lignin,pure emitfsi,2,3.4,1089,2.21,0,7,4,105
10.1021/acssuschemeng.7b00058,2017,pure lignin,pure emitfsi,2,3.4,1089,2.21,0,7,6,90
10.1021/acssuschemeng.7b00058,2017,pure lignin,pure emitfsi,2,3.4,1089,2.21,0,7,8,77
10.1021/acssuschemeng.6b03183,2017,,NaCl,3,1,534,0.97,0,0,0.01,150
10.1021/acssuschemeng.6b03183,2017,,NaCl,3,1,910,1.01,3.1,0,0.01,204
10.1021/acssuschemeng.5b00926,2016,100,KOH,3,1,145.4,1.16,1.49,7.33,1,12
10.1021/acssuschemeng.5b00926,2016,100,KOH,3,1,145.4,1.16,1.49,7.33,2,8.7
10.1021/acssuschemeng.5b00926,2016,100,KOH,3,1,145.4,1.16,1.49,7.33,3,6.6
10.1021/acssuschemeng.5b00926,2016,100,KOH,3,1,145.4,1.16,1.49,7.33,5,6.7
10.1021/acssuschemeng.5b00926,2016,100,KOH,3,1,145.4,1.16,1.49,7.33,10,5.9
10.1021/acssuschemeng.5b00926,2016,102,KOH,3,1,760.49,1.22,3.9,9.48,1,149
10.1021/acssuschemeng.5b00926,2016,102,KOH,3,1,760.49,1.22,3.9,9.48,2,139
10.1021/acssuschemeng.5b00926,2016,102,KOH,3,1,760.49,1.22,3.9,9.48,3,136
10.1021/acssuschemeng.5b00926,2016,102,KOH,3,1,760.49,1.22,3.9,9.48,5,129.5
10.1021/acssuschemeng.5b00926,2016,102,KOH,3,1,760.49,1.22,3.9,9.48,10,124
10.1021/acssuschemeng.5b00926,2016,120,KOH,3,1,584.98,1.25,0.92,7.38,1,148
10.1021/acssuschemeng.5b00926,2016,120,KOH,3,1,584.98,1.25,0.92,7.38,2,144
10.1021/acssuschemeng.5b00926,2016,120,KOH,3,1,584.98,1.25,0.92,7.38,3,140
10.1021/acssuschemeng.5b00926,2016,120,KOH,3,1,584.98,1.25,0.92,7.38,5,135.5
10.1021/acssuschemeng.5b00926,2016,121,KOH,3,1,945.76,1.34,5.59,6.91,1,256
10.1021/acssuschemeng.5b00926,2016,121,KOH,3,1,945.76,1.34,5.59,6.91,2,245.6
10.1021/acssuschemeng.5b00926,2016,121,KOH,3,1,945.76,1.34,5.59,6.91,3,242
10.1021/acssuschemeng.5b00926,2016,121,KOH,3,1,945.76,1.34,5.59,6.91,5,237
10.1021/acssuschemeng.5b00926,2016,121,KOH,3,1,945.76,1.34,5.59,6.91,10,230
10.1021/acssuschemeng.5b00926,2016,121,KOH,3,1,945.76,1.34,5.59,6.91,50,210
10.1021/acssuschemeng.5b00926,2016,121,KOH,3,1,945.76,1.34,5.59,6.91,100,190
10.1021/acssuschemeng.5b00926,2016,122,KOH,3,1,805.58,1.51,8.34,9.24,1,323
10.1021/acssuschemeng.5b00926,2016,122,KOH,3,1,805.58,1.51,8.34,9.24,2,300
10.1021/acssuschemeng.5b00926,2016,122,KOH,3,1,805.58,1.51,8.34,9.24,3,286.6
10.1021/acssuschemeng.5b00926,2016,122,KOH,3,1,805.58,1.51,8.34,9.24,5,270
10.1021/acssuschemeng.5b00926,2016,122,KOH,3,1,805.58,1.51,8.34,9.24,10,254
10.1021/acssuschemeng.5b00926,2016,122,KOH,3,1,805.58,1.51,8.34,9.24,50,175
10.1021/acssuschemeng.5b00926,2016,122,KOH,3,1,805.58,1.51,8.34,9.24,100,120
10.1021/acssuschemeng.5b00926,2016,122,KOH,2,1,805.58,1.51,8.34,9.24,0.25,300
10.1021/acssuschemeng.5b00926,2016,122,KOH,2,1,805.58,1.51,8.34,9.24,0.5,265
10.1021/acssuschemeng.5b00926,2016,122,KOH,2,1,805.58,1.51,8.34,9.24,1,238
10.1021/acssuschemeng.5b00926,2016,122,KOH,2,1,805.58,1.51,8.34,9.24,2,194
10.1021/acssuschemeng.5b00926,2016,122,KOH,2,1,805.58,1.51,8.34,9.24,3,142
10.1021/acssuschemeng.5b00926,2016,122,KOH,2,1,805.58,1.51,8.34,9.24,5,132
10.1021/acscentsci.5b00149,2015,HPG,H2SO4,3,1,4073,1.121,0.55,17.88,0.5,225
10.1021/acscentsci.5b00149,2015,HPG,H2SO4,3,1,4073,1.121,0.55,17.88,1,194
10.1021/acscentsci.5b00149,2015,HPG,H2SO4,3,1,4073,1.121,0.55,17.88,2,185
10.1021/acscentsci.5b00149,2015,HPG,H2SO4,3,1,4073,1.121,0.55,17.88,5,174.4
10.1021/acscentsci.5b00149,2015,HPG,H2SO4,3,1,4073,1.121,0.55,17.88,10,159
10.1021/acscentsci.5b00149,2015,HPG,H2SO4,3,1,4073,1.121,0.55,17.88,20,154
10.1021/acscentsci.5b00149,2015,HPG,H2SO4,3,1,4073,1.121,0.55,17.88,50,150
10.1021/acsami.7b09801,2017,MPCFs@600,H2SO4,3,1,1009,0.96,7.18,6.57,0.1,277
10.1021/acsami.7b09801,2017,MPCFs@650,H2SO4,3,1,1245,1.02,5.72,6.05,0.1,292
10.1021/acsami.7b09801,2017,MPCFs@700,H2SO4,3,1,1638,1.45,4.36,5.29,0.1,302
10.1021/acsami.7b09801,2017,MPCFs@600,H2SO4,3,1,1009,0.96,7.18,6.57,0.2,256
10.1021/acsami.7b09801,2017,MPCFs@650,H2SO4,3,1,1245,1.02,5.72,6.05,0.2,279
10.1021/acsami.7b09801,2017,MPCFs@700,H2SO4,3,1,1638,1.45,4.36,5.29,0.2,281
10.1021/acsami.7b09801,2017,MPCFs@600,H2SO4,3,1,1009,0.96,7.18,6.57,0.5,240
10.1021/acsami.7b09801,2017,MPCFs@650,H2SO4,3,1,1245,1.02,5.72,6.05,0.5,258
10.1021/acsami.7b09801,2017,MPCFs@700,H2SO4,3,1,1638,1.45,4.36,5.29,0.5,261
10.1021/acsami.7b09801,2017,MPCFs@600,H2SO4,3,1,1009,0.96,7.18,6.57,1,236
10.1021/acsami.7b09801,2017,MPCFs@650,H2SO4,3,1,1245,1.02,5.72,6.05,1,248
10.1021/acsami.7b09801,2017,MPCFs@700,H2SO4,3,1,1638,1.45,4.36,5.29,1,254
10.1021/acsami.7b09801,2017,MPCFs@600,H2SO4,3,1,1009,0.96,7.18,6.57,3,224
10.1021/acsami.7b09801,2017,MPCFs@650,H2SO4,3,1,1245,1.02,5.72,6.05,3,238
10.1021/acsami.7b09801,2017,MPCFs@700,H2SO4,3,1,1638,1.45,4.36,5.29,3,246
10.1021/acsami.7b09801,2017,MPCFs@600,H2SO4,3,1,1009,0.96,7.18,6.57,5,219
10.1021/acsami.7b09801,2017,MPCFs@650,H2SO4,3,1,1245,1.02,5.72,6.05,5,233
10.1021/acsami.7b09801,2017,MPCFs@700,H2SO4,3,1,1638,1.45,4.36,5.29,5,239
10.1021/acsami.7b09801,2017,MPCFs@600,H2SO4,3,1,1009,0.96,7.18,6.57,10,210
10.1021/acsami.7b09801,2017,MPCFs@650,H2SO4,3,1,1245,1.02,5.72,6.05,10,223
10.1021/acsami.7b09801,2017,MPCFs@700,H2SO4,3,1,1638,1.45,4.36,5.29,10,228
10.1021/acsami.7b09801,2017,MPCFs@600,H2SO4,3,1,1009,0.96,7.18,6.57,20,202
10.1021/acsami.7b09801,2017,MPCFs@650,H2SO4,3,1,1245,1.02,5.72,6.05,20,209
10.1021/acsami.7b09801,2017,MPCFs@700,H2SO4,3,1,1638,1.45,4.36,5.29,20,217
10.1021/acsami.7b09801,2017,MPCFs@700,BMIMBF4,2,3.5,1638,1.45,4.36,5.29,0.1,155
10.1021/acsami.7b09801,2017,MPCFs@700,BMIMBF4,2,3.5,1638,1.45,4.36,5.29,0.2,146
10.1021/acsami.7b09801,2017,MPCFs@700,BMIMBF4,2,3.5,1638,1.45,4.36,5.29,0.5,131
10.1021/acsami.7b09801,2017,MPCFs@700,BMIMBF4,2,3.5,1638,1.45,4.36,5.29,1,120
10.1021/acsami.7b09801,2017,MPCFs@700,BMIMBF4,2,3.5,1638,1.45,4.36,5.29,3,96
10.1021/acsami.7b09801,2017,MPCFs@700,BMIMBF4,2,3.5,1638,1.45,4.36,5.29,5,82
10.1021/acsami.7b09801,2017,MPCFs@700,BMIMBF4,2,3.5,1638,1.45,4.36,5.29,7,73
10.1021/acsami.7b09801,2017,MPCFs@700,BMIMBF4,2,3.5,1638,1.45,4.36,5.29,10,59
10.1021/acsami.6b10893,2016,HEBLC-4,KOH,3,1,1742,0.88,1,6.3,0.5,266
10.1021/acsami.6b10893,2016,HEBLC-2,KOH,3,1,2033,0.99,0.8,5.6,0.5,374
10.1021/acsami.6b10893,2016,HEBLC-3,KOH,3,1,2312,0.98,1.4,4.5,0.5,355
10.1021/acsami.6b10893,2016,HEBLC-4,KOH,3,1,1742,0.88,1,6.3,1,239
10.1021/acsami.6b10893,2016,HEBLC-2,KOH,3,1,2033,0.99,0.8,5.6,1,290
10.1021/acsami.6b10893,2016,HEBLC-3,KOH,3,1,2312,0.98,1.4,4.5,1,298
10.1021/acsami.6b10893,2016,HEBLC-4,KOH,3,1,1742,0.88,1,6.3,2,222
10.1021/acsami.6b10893,2016,HEBLC-2,KOH,3,1,2033,0.99,0.8,5.6,2,258
10.1021/acsami.6b10893,2016,HEBLC-3,KOH,3,1,2312,0.98,1.4,4.5,2,274
10.1021/acsami.6b10893,2016,HEBLC-4,KOH,3,1,1742,0.88,1,6.3,5,210
10.1021/acsami.6b10893,2016,HEBLC-2,KOH,3,1,2033,0.99,0.8,5.6,5,235
10.1021/acsami.6b10893,2016,HEBLC-3,KOH,3,1,2312,0.98,1.4,4.5,5,253
10.1021/acsami.6b10893,2016,HEBLC-4,KOH,3,1,1742,0.88,1,6.3,10,203
10.1021/acsami.6b10893,2016,HEBLC-2,KOH,3,1,2033,0.99,0.8,5.6,10,227
10.1021/acsami.6b10893,2016,HEBLC-3,KOH,3,1,2312,0.98,1.4,4.5,10,243
10.1021/acsami.6b10893,2016,HEBLC-4,KOH,3,1,1742,0.88,1,6.3,20,202
10.1021/acsami.6b10893,2016,HEBLC-2,KOH,3,1,2033,0.99,0.8,5.6,20,219
10.1021/acsami.6b10893,2016,HEBLC-3,KOH,3,1,2312,0.98,1.4,4.5,20,240
10.1021/acsami.6b10893,2016,HEBLC-4,KOH,3,1,1742,0.88,1,6.3,30,197
10.1021/acsami.6b10893,2016,HEBLC-2,KOH,3,1,2033,0.99,0.8,5.6,30,214
10.1021/acsami.6b10893,2016,HEBLC-3,KOH,3,1,2312,0.98,1.4,4.5,30,236
10.1021/acsami.6b10893,2016,HEBLC-4,KOH,3,1,1742,0.88,1,6.3,40,194
10.1021/acsami.6b10893,2016,HEBLC-2,KOH,3,1,2033,0.99,0.8,5.6,40,211
10.1021/acsami.6b10893,2016,HEBLC-3,KOH,3,1,2312,0.98,1.4,4.5,40,233
10.1021/acsami.6b10893,2016,HEBLC-4,KOH,3,1,1742,0.88,1,6.3,50,193
10.1021/acsami.6b10893,2016,HEBLC-2,KOH,3,1,2033,0.99,0.8,5.6,50,207
10.1021/acsami.6b10893,2016,HEBLC-3,KOH,3,1,2312,0.98,1.4,4.5,50,230
10.1021/acsami.6b10893,2016,HEBLC-3,Na2SO4,3,0.5,2312,0.98,1.4,4.5,0.5,255.5
10.1021/acsami.6b10893,2016,HEBLC-3,Na2SO4,3,0.5,2312,0.98,1.4,4.5,1,225
10.1021/acsami.6b10893,2016,HEBLC-3,Na2SO4,3,0.5,2312,0.98,1.4,4.5,2,215
10.1021/acsami.6b10893,2016,HEBLC-3,Na2SO4,3,0.5,2312,0.98,1.4,4.5,5,202
10.1021/acsami.6b10893,2016,HEBLC-3,Na2SO4,3,0.5,2312,0.98,1.4,4.5,10,195
10.1021/acsami.6b10893,2016,HEBLC-3,Na2SO4,3,0.5,2312,0.98,1.4,4.5,20,178
10.1021/acsami.6b10893,2016,HEBLC-3,Na2SO4,2,1.8,2312,0.98,1.4,4.5,0.2,45.2
10.1021/acs.nanolett.7b00533,2017,CF-MSP,KOH,3,0.8,2905.6,0.94,1.95,8.6,1,374.7
10.1021/acs.nanolett.7b00533,2017,CF-MSP,KOH,3,0.8,2905.6,0.94,1.95,8.6,2,369.7
10.1021/acs.nanolett.7b00533,2017,CF-MSP,KOH,3,0.8,2905.6,0.94,1.95,8.6,4,364.7
10.1021/acs.nanolett.7b00533,2017,CF-MSP,KOH,3,0.8,2905.6,0.94,1.95,8.6,6,360.7
10.1021/acs.nanolett.7b00533,2017,CF-MSP,KOH,3,0.8,2905.6,0.94,1.95,8.6,8,356.3
10.1021/acs.nanolett.7b00533,2017,CF-MSP,KOH,3,0.8,2905.6,0.94,1.95,8.6,10,350.4
10.1021/acs.nanolett.7b00533,2017,CF-MSP,KOH,3,0.8,2905.6,0.94,1.95,8.6,20,344.5
10.1021/acs.nanolett.7b00533,2017,CF-MSP,KOH,3,0.8,2905.6,0.94,1.95,8.6,40,333.6
10.1021/acs.nanolett.7b00533,2017,CF-MSP,KOH,3,0.8,2905.6,0.94,1.95,8.6,60,323.8
10.1021/acs.nanolett.7b00533,2017,CF-MSP,KOH,3,0.8,2905.6,0.94,1.95,8.6,80,316.5
10.1021/acs.nanolett.7b00533,2017,CF-MSP,KOH,3,0.8,2905.6,0.94,1.95,8.6,100,313.1
10.1021/acs.nanolett.7b00533,2017,CF-MSP,KOH,3,0.8,2905.6,0.94,1.95,8.6,200,283.3
10.1021/acs.nanolett.7b00533,2017,CF-MSP,KOH,3,0.8,2905.6,0.94,1.95,8.6,300,258
10.1021/acs.nanolett.7b00533,2017,CF-MSP,KOH,3,0.8,2905.6,0.94,1.95,8.6,400,243.4
10.1021/acs.nanolett.7b00533,2017,CF-MSP,KOH,3,0.8,2905.6,0.94,1.95,8.6,500,235.9
10.1021/acs.nanolett.5b03923,2017,,H2SO4,3,0.9,1591,2.51,0,4.62,0.5,303
10.1021/acs.nanolett.5b03923,2017,,H2SO4,3,0.9,1591,2.51,0,4.62,1,273
10.1021/acs.nanolett.5b03923,2017,,H2SO4,3,0.9,1591,2.51,0,4.62,2,248
10.1021/acs.nanolett.5b03923,2017,,H2SO4,3,0.9,1591,2.51,0,4.62,5,218
10.1021/acs.nanolett.5b03923,2017,,H2SO4,3,0.9,1591,2.51,0,4.62,10,201
10.1021/acs.nanolett.5b03923,2017,,H2SO4,3,0.9,1591,2.51,0,4.62,20,181
10.1021/acs.nanolett.5b03923,2017,,H2SO4,3,0.9,1591,2.51,0,4.62,40,153
10.1021/acs.nanolett.0c04938,2021,CBC-500,KOH,3,1,552.03,0.89,22,11.64,1,114
10.1021/acs.nanolett.0c04938,2021,CBC-600,KOH,3,1,625.56,0.95,19.98,9.44,1,193
10.1021/acs.nanolett.0c04938,2021,CBC-700,KOH,3,1,739.84,1.12,17.18,7.09,1,273
10.1021/acs.nanolett.0c04938,2021,CBC-800,KOH,3,1,861.2,0.98,15.94,6.39,1,323
10.1021/acs.nanolett.0c04938,2021,CBC-900,KOH,3,1,822.87,0.97,7.07,7.81,1,291
10.1021/acs.nanolett.0c04938,2021,CBC-600,MMIMBF4,2,3.8,625.56,0.95,19.98,9.44,0.2,156
10.1021/acs.nanolett.0c04938,2021,CBC-700,MMIMBF4,2,3.8,739.84,1.12,17.18,7.09,0.2,215
10.1021/acs.nanolett.0c04938,2021,CBC-800,MMIMBF4,2,3.8,861.2,0.98,15.94,6.39,0.2,233.5
10.1021/acs.nanolett.0c04938,2021,CBC-900,MMIMBF4,2,3.8,822.87,0.97,7.07,7.81,0.2,193
10.1021/acs.nanolett.0c04938,2021,CBC-800,MMIMBF4,2,3.8,861.2,0.98,15.94,6.39,0.6,195.3
10.1021/acs.nanolett.0c04938,2021,CBC-800,MMIMBF4,2,3.8,861.2,0.98,15.94,6.39,0.3,218.8
10.1021/acs.nanolett.0c04938,2021,CBC-800,MMIMBF4,2,3.8,861.2,0.98,15.94,6.39,0.4,209.2
10.1021/acs.nanolett.0c04938,2021,CBC-800,MMIMBF4,2,3.8,861.2,0.98,15.94,6.39,0.8,186.3
10.1021/acs.nanolett.0c04938,2021,CBC-800,MMIMBF4,2,3.8,861.2,0.98,15.94,6.39,1,180.7
10.1021/acs.nanolett.0c04938,2021,CBC-800,MMIMBF4,2,3.8,861.2,0.98,15.94,6.39,3,138.9
10.1021/acs.nanolett.0c04938,2021,CBC-800,MMIMBF4,2,3.8,861.2,0.98,15.94,6.39,5,128.3
10.1021/acs.nanolett.0c04938,2021,CBC-800,MMIMBF4,2,3.8,861.2,0.98,15.94,6.39,8,116.4
10.1021/acs.iecr.5b00601,2015,C-4:1-800,KOH,3,1,1634.5,2.72,0,0,1,204.4
10.1021/acs.iecr.5b00601,2015,C-4:1-900,KOH,3,1,1972.1,2.55,0,0,1,236.5
10.1021/acs.iecr.5b00601,2015,C-4:1-1000,KOH,3,1,1918.5,2.42,0,0,1,209.2
10.1021/acs.iecr.5b00601,2015,C-4:1-800,KOH,3,1,1634.5,2.72,0,0,5,135.2
10.1021/acs.iecr.5b00601,2015,C-4:1-900,KOH,3,1,1972.1,2.55,0,0,5,176.7
10.1021/acs.iecr.5b00601,2015,C-4:1-1000,KOH,3,1,1918.5,2.42,0,0,5,103.8
10.1021/acs.iecr.5b00601,2015,C-4:1-800,KOH,3,1,1634.5,2.72,0,0,10,125.7
10.1021/acs.iecr.5b00601,2015,C-4:1-900,KOH,3,1,1972.1,2.55,0,0,10,165.9
10.1021/acs.iecr.5b00601,2015,C-4:1-1000,KOH,3,1,1918.5,2.42,0,0,10,94.6
10.1021/acs.iecr.5b00601,2015,C-4:1-800,KOH,3,1,1634.5,2.72,0,0,20,119.2
10.1021/acs.iecr.5b00601,2015,C-4:1-900,KOH,3,1,1972.1,2.55,0,0,20,154.8
10.1021/acs.iecr.5b00601,2015,C-4:1-1000,KOH,3,1,1918.5,2.42,0,0,20,90.2
10.1016/j.jssc.2018.08.041,2018,PNPC-1,KOH,3,1,2278.9,0.8674,1.77,10.42,1,158.4
10.1016/j.jssc.2018.08.041,2018,PNPC-1,KOH,3,1,2278.9,0.8674,1.77,10.42,2,152.4
10.1016/j.jssc.2018.08.041,2018,PNPC-1,KOH,3,1,2278.9,0.8674,1.77,10.42,3,148.3
10.1016/j.jssc.2018.08.041,2018,PNPC-1,KOH,3,1,2278.9,0.8674,1.77,10.42,5,146.2
10.1016/j.jssc.2018.08.041,2018,PNPC-1,KOH,3,1,2278.9,0.8674,1.77,10.42,10,141.6
10.1016/j.jssc.2018.08.041,2018,PNPC-1,KOH,3,1,2278.9,0.8674,1.77,10.42,20,126
10.1016/j.jssc.2018.08.041,2018,PNPC-1,KOH,3,1,2278.9,0.8674,1.77,10.42,30,121.5
10.1016/j.jssc.2018.08.041,2018,PNPC-2,KOH,3,1,2365.1,0.878,1.73,9.45,1,210.2
10.1016/j.jssc.2018.08.041,2018,PNPC-2,KOH,3,1,2365.1,0.878,1.73,9.45,2,208.4
10.1016/j.jssc.2018.08.041,2018,PNPC-2,KOH,3,1,2365.1,0.878,1.73,9.45,3,205.3
10.1016/j.jssc.2018.08.041,2018,PNPC-2,KOH,3,1,2365.1,0.878,1.73,9.45,5,201.2
10.1016/j.jssc.2018.08.041,2018,PNPC-2,KOH,3,1,2365.1,0.878,1.73,9.45,10,197.6
10.1016/j.jssc.2018.08.041,2018,PNPC-2,KOH,3,1,2365.1,0.878,1.73,9.45,20,189.4
10.1016/j.jssc.2018.08.041,2018,PNPC-2,KOH,3,1,2365.1,0.878,1.73,9.45,30,183.8
10.1016/j.jssc.2018.08.041,2018,PNPC-3,KOH,3,1,2549.3,0.8724,1.44,9.15,1,234.2
10.1016/j.jssc.2018.08.041,2018,PNPC-3,KOH,3,1,2549.3,0.8724,1.44,9.15,2,233.6
10.1016/j.jssc.2018.08.041,2018,PNPC-3,KOH,3,1,2549.3,0.8724,1.44,9.15,3,226.8
10.1016/j.jssc.2018.08.041,2018,PNPC-3,KOH,3,1,2549.3,0.8724,1.44,9.15,5,219
10.1016/j.jssc.2018.08.041,2018,PNPC-3,KOH,3,1,2549.3,0.8724,1.44,9.15,10,213.8
10.1016/j.jssc.2018.08.041,2018,PNPC-3,KOH,3,1,2549.3,0.8724,1.44,9.15,20,204.6
10.1016/j.jssc.2018.08.041,2018,PNPC-3,KOH,3,1,2549.3,0.8724,1.44,9.15,30,194.3
10.1016/j.jssc.2018.08.041,2018,PNPC-4,KOH,3,1,2599.6,0.8715,0.99,8.99,1,287.1
10.1016/j.jssc.2018.08.041,2018,PNPC-4,KOH,3,1,2599.6,0.8715,0.99,8.99,2,283.3
10.1016/j.jssc.2018.08.041,2018,PNPC-4,KOH,3,1,2599.6,0.8715,0.99,8.99,3,267.6
10.1016/j.jssc.2018.08.041,2018,PNPC-4,KOH,3,1,2599.6,0.8715,0.99,8.99,5,267.6
10.1016/j.jssc.2018.08.041,2018,PNPC-4,KOH,3,1,2599.6,0.8715,0.99,8.99,10,258.3
10.1016/j.jssc.2018.08.041,2018,PNPC-4,KOH,3,1,2599.6,0.8715,0.99,8.99,20,249.1
10.1016/j.jssc.2018.08.041,2018,PNPC-4,KOH,3,1,2599.6,0.8715,0.99,8.99,30,245.1
10.1016/j.jece.2017.11.080,2017,OC-1,KOH,3,1,1376,0.95,0,0,1,172
10.1016/j.jece.2017.11.080,2017,OC-2,KOH,3,1,1463,0.97,0,0,1,255
10.1016/j.jece.2017.11.080,2017,OC-2,KOH,3,1,1463,0.97,0,0,2,212
10.1016/j.jece.2017.11.080,2017,OC-2,KOH,3,1,1463,0.97,0,0,5,192
10.1016/j.jece.2017.11.080,2017,OC-2,KOH,3,1,1463,0.97,0,0,10,184
10.1016/j.jece.2017.11.080,2017,OC-2,KOH,3,1,1463,0.97,0,0,15,181
10.1016/j.jece.2017.11.080,2017,OC-2,KOH,3,1,1463,0.97,0,0,20,175
10.1016/j.jece.2017.11.080,2017,OC-2,KOH,2,1,1463,0.97,0,0,1,63
10.1016/j.jece.2017.11.080,2017,OC-2,KOH,2,1,1463,0.97,0,0,5,60
10.1016/j.jece.2017.11.080,2017,OC-2,KOH,2,1,1463,0.97,0,0,10,58.5
10.1016/j.jece.2017.11.080,2017,OC-2,KOH,2,1,1463,0.97,0,0,20,57.2
10.1016/j.jece.2017.11.080,2017,OC-3,KOH,3,1,1458,1,0,0,1,158
10.1016/j.jece.2017.11.080,2017,OC-4,KOH,3,1,1370,1.02,0,0,1,143
10.1016/j.electacta.2021.137825,2021,WPC,EMIMBF4,2,3.8,3734,0.94,1.28,6.45,0.1,174
10.1016/j.electacta.2021.137825,2021,WMFPC,EMIMBF4,2,3.8,3837,0.96,1.21,6.36,0.1,217
10.1016/j.electacta.2021.137825,2021,WPC,EMIMBF4,2,3.8,3734,0.94,1.28,6.45,0.5,169
10.1016/j.electacta.2021.137825,2021,WMFPC,EMIMBF4,2,3.8,3837,0.96,1.21,6.36,0.5,208
10.1016/j.electacta.2021.137825,2021,WPC,EMIMBF4,2,3.8,3734,0.94,1.28,6.45,1,162
10.1016/j.electacta.2021.137825,2021,WMFPC,EMIMBF4,2,3.8,3837,0.96,1.21,6.36,1,201
10.1016/j.electacta.2021.137825,2021,WPC,EMIMBF4,2,3.8,3734,0.94,1.28,6.45,2,155
10.1016/j.electacta.2021.137825,2021,WMFPC,EMIMBF4,2,3.8,3837,0.96,1.21,6.36,2,193
10.1016/j.electacta.2021.137825,2021,WPC,EMIMBF4,2,3.8,3734,0.94,1.28,6.45,3,150
10.1016/j.electacta.2021.137825,2021,WMFPC,EMIMBF4,2,3.8,3837,0.96,1.21,6.36,3,188
10.1016/j.electacta.2021.137825,2021,WPC,EMIMBF4,2,3.8,3734,0.94,1.28,6.45,4,146
10.1016/j.electacta.2021.137825,2021,WMFPC,EMIMBF4,2,3.8,3837,0.96,1.21,6.36,4,184
10.1016/j.electacta.2021.137825,2021,WPC,EMIMBF4,2,3.8,3734,0.94,1.28,6.45,5,143
10.1016/j.electacta.2021.137825,2021,WMFPC,EMIMBF4,2,3.8,3837,0.96,1.21,6.36,5,180
10.1016/j.electacta.2021.137825,2021,WPC,EMIMBF4,2,3.8,3734,0.94,1.28,6.45,6,140
10.1016/j.electacta.2021.137825,2021,WMFPC,EMIMBF4,2,3.8,3837,0.96,1.21,6.36,6,177
10.1016/j.electacta.2021.137825,2021,WPC,EMIMBF4,2,3.8,3734,0.94,1.28,6.45,10,107
10.1016/j.electacta.2021.137825,2021,WMFPC,EMIMBF4,2,3.8,3837,0.96,1.21,6.36,10,150
10.1016/j.electacta.2021.137825,2021,WPC,EMIMBF4,2,3.8,3734,0.94,1.28,6.45,20,71
10.1016/j.electacta.2021.137825,2021,WMFPC,EMIMBF4,2,3.8,3837,0.96,1.21,6.36,20,117
10.1016/j.electacta.2021.137825,2021,WPC,EMIMBF4,2,3.8,3734,0.94,1.28,6.45,30,48
10.1016/j.electacta.2021.137825,2021,WMFPC,EMIMBF4,2,3.8,3837,0.96,1.21,6.36,30,92
10.1016/j.electacta.2020.137414,2020,UGA,EMIMBF4,2,3.8,351.43,1.07,7.89,10.33,1,145.1
10.1016/j.electacta.2020.137414,2020,UPGA-30,EMIMBF4,2,3.8,287.32,1.19,7.11,8.8,1,196.7
10.1016/j.electacta.2020.137414,2020,UGA,EMIMBF4,2,3.8,351.43,1.07,7.89,10.33,2,139.7
10.1016/j.electacta.2020.137414,2020,UPGA-30,EMIMBF4,2,3.8,287.32,1.19,7.11,8.8,2,190.3
10.1016/j.electacta.2020.137414,2020,UGA,EMIMBF4,2,3.8,351.43,1.07,7.89,10.33,3,135.3
10.1016/j.electacta.2020.137414,2020,UPGA-30,EMIMBF4,2,3.8,287.32,1.19,7.11,8.8,3,183.9
10.1016/j.electacta.2020.137414,2020,UGA,EMIMBF4,2,3.8,351.43,1.07,7.89,10.33,5,128.6
10.1016/j.electacta.2020.137414,2020,UPGA-30,EMIMBF4,2,3.8,287.32,1.19,7.11,8.8,5,175.5
10.1016/j.electacta.2020.137414,2020,UGA,EMIMBF4,2,3.8,351.43,1.07,7.89,10.33,10,117.3
10.1016/j.electacta.2020.137414,2020,UPGA-30,EMIMBF4,2,3.8,287.32,1.19,7.11,8.8,10,163.1
10.1016/j.cej.2021.128573,2021,HPC-S1,EMIMBF4,2,3.5,1526,1.05,0.87,6.4,1,199
10.1016/j.cej.2021.128573,2021,HPC-S2,EMIMBF4,2,3.5,2705,1.09,0.62,8.75,1,116
10.1016/j.cej.2021.128573,2021,HPC-AT4.5,EMIMBF4,2,3.5,2710,1.07,0.98,7.81,1,163
10.1016/j.cej.2021.128573,2021,HPC-AT9,EMIMBF4,2,3.5,2807,1.15,0.87,5.99,1,218
10.1016/j.cej.2021.128573,2021,HPC-AT13.5,EMIMBF4,2,3.5,3168,1.06,0.93,8.46,1,150
10.1016/j.cej.2021.128573,2021,HPC-S1,EMIMBF4,2,3.5,1526,1.05,0.87,6.4,2,188
10.1016/j.cej.2021.128573,2021,HPC-S2,EMIMBF4,2,3.5,2705,1.09,0.62,8.75,2,108
10.1016/j.cej.2021.128573,2021,HPC-AT4.5,EMIMBF4,2,3.5,2710,1.07,0.98,7.81,2,146
10.1016/j.cej.2021.128573,2021,HPC-AT9,EMIMBF4,2,3.5,2807,1.15,0.87,5.99,2,204
10.1016/j.cej.2021.128573,2021,HPC-AT13.5,EMIMBF4,2,3.5,3168,1.06,0.93,8.46,2,131
10.1016/j.cej.2021.128573,2021,HPC-S1,EMIMBF4,2,3.5,1526,1.05,0.87,6.4,5,168
10.1016/j.cej.2021.128573,2021,HPC-S2,EMIMBF4,2,3.5,2705,1.09,0.62,8.75,5,88
10.1016/j.cej.2021.128573,2021,HPC-AT4.5,EMIMBF4,2,3.5,2710,1.07,0.98,7.81,5,114
10.1016/j.cej.2021.128573,2021,HPC-AT9,EMIMBF4,2,3.5,2807,1.15,0.87,5.99,5,191
10.1016/j.cej.2021.128573,2021,HPC-AT13.5,EMIMBF4,2,3.5,3168,1.06,0.93,8.46,5,104
10.1016/j.cej.2021.128573,2021,HPC-S1,EMIMBF4,2,3.5,1526,1.05,0.87,6.4,10,150
10.1016/j.cej.2021.128573,2021,HPC-S2,EMIMBF4,2,3.5,2705,1.09,0.62,8.75,10,60
10.1016/j.cej.2021.128573,2021,HPC-AT4.5,EMIMBF4,2,3.5,2710,1.07,0.98,7.81,10,86
10.1016/j.cej.2021.128573,2021,HPC-AT9,EMIMBF4,2,3.5,2807,1.15,0.87,5.99,10,167
10.1016/j.cej.2021.128573,2021,HPC-AT13.5,EMIMBF4,2,3.5,3168,1.06,0.93,8.46,10,84
10.1016/j.cej.2021.128573,2021,HPC-S1,EMIMBF4,2,3.5,1526,1.05,0.87,6.4,15,130
10.1016/j.cej.2021.128573,2021,HPC-S2,EMIMBF4,2,3.5,2705,1.09,0.62,8.75,15,41
10.1016/j.cej.2021.128573,2021,HPC-AT4.5,EMIMBF4,2,3.5,2710,1.07,0.98,7.81,15,66
10.1016/j.cej.2021.128573,2021,HPC-AT9,EMIMBF4,2,3.5,2807,1.15,0.87,5.99,15,153
10.1016/j.cej.2021.128573,2021,HPC-AT13.5,EMIMBF4,2,3.5,3168,1.06,0.93,8.46,15,66
10.1016/j.cej.2021.128573,2021,HPC-S1,EMIMBF4,2,3.5,1526,1.05,0.87,6.4,20,120
10.1016/j.cej.2021.128573,2021,HPC-S2,EMIMBF4,2,3.5,2705,1.09,0.62,8.75,20,33
10.1016/j.cej.2021.128573,2021,HPC-AT4.5,EMIMBF4,2,3.5,2710,1.07,0.98,7.81,20,52
10.1016/j.cej.2021.128573,2021,HPC-AT9,EMIMBF4,2,3.5,2807,1.15,0.87,5.99,20,150
10.1016/j.cej.2021.128573,2021,HPC-AT13.5,EMIMBF4,2,3.5,3168,1.06,0.93,8.46,20,51
10.1016/j.cej.2021.128573,2021,HPC-S1,EMIMBF4,2,3.5,1526,1.05,0.87,6.4,25,105
10.1016/j.cej.2021.128573,2021,HPC-S2,EMIMBF4,2,3.5,2705,1.09,0.62,8.75,25,17
10.1016/j.cej.2021.128573,2021,HPC-AT4.5,EMIMBF4,2,3.5,2710,1.07,0.98,7.81,25,40
10.1016/j.cej.2021.128573,2021,HPC-AT9,EMIMBF4,2,3.5,2807,1.15,0.87,5.99,25,132
10.1016/j.cej.2021.128573,2021,HPC-AT13.5,EMIMBF4,2,3.5,3168,1.06,0.93,8.46,25,40
10.1016/j.cej.2021.128573,2021,HPC-S1,EMIMBF4,2,3.5,1526,1.05,0.87,6.4,30,91
10.1016/j.cej.2021.128573,2021,HPC-S2,EMIMBF4,2,3.5,2705,1.09,0.62,8.75,30,14
10.1016/j.cej.2021.128573,2021,HPC-AT4.5,EMIMBF4,2,3.5,2710,1.07,0.98,7.81,30,34
